Repository: kwillon/New_mag_mat_2030

# New_mag_mat_2030

Develop a generative model capable of projecting stable crystalline structures of magnetic materials with high probability of successful synthesis and given properties. The approach is oriented to reverse design (inverse design), where the algorithm passes from the desired characteristics of the material to the proposal of the perfect crystalline structures.

How to install:
```
git clone https://github.com/your-org/generative-magnetic-materials.git
cd generative-magnetic-materials
pip install -r requirements.txt
```

File: data/raw/NEMAD_corrected_columns_and_names.csv (part 1 of 11)
Material_Name,Curie_Temperature_K,Neel_Temperature_K,Curie_Weiss_Constant,Crystal_Structure,Lattice_Structure,Lattice_Parameters,Space_Group,Coercivity_Oe,Magnetic_Moment_μB_R,Saturation_Magnetization_emu_g,Remanent_Magnetization_emu_g,Magnetic_Susceptibility,DOI,Experimental
Nd0.5Sr0.5MnO3,,50.0,,,,,,,150μB,,,,10.1016/j.jmmm.2006.10.217,TRUE
Fe3O4,858.15,,,,,,,43-62,,32-58,,,10.1016/j.jmmm.2017.05.018,TRUE
Gd3Pt23Si11,42.0,,,-,,{'a': '16.8249(7)'},3,,7.00±0.10 μB/R,,,,10.1016/j.jmmm.2014.01.010,TRUE
Tb3Pt23Si11,25.0,,,-,,{'a': '16.8181(8)'},3,,5.86±0.10 μB/R,,,,10.1016/j.jmmm.2014.01.010,TRUE
Dy3Pt23Si11,15.99,,,-,,{'a': '16.814(1)'},3,,7.08±0.10 μB/R,,,,10.1016/j.jmmm.2014.01.010,TRUE
Ho3Pt23Si11,09.07,,,-,,{'a': '16.8015(5)'},3,,7.06±0.19 μB/R,,,,10.1016/j.jmmm.2014.01.010,TRUE
Er3Pt23Si11,3.39,,,-,,{'a': '16.7979(5)'},3,,4.79±0.23 μB/R,,,,10.1016/j.jmmm.2014.01.010,TRUE
MnP,291.5,47.0,,,-,"{'a': '5.916', 'b': '5.260', 'c': '3.173'}",,,,,,,10.1016/j.jmmm.2006.01.195,TRUE
Nb0.975Fe2.025,63.0,,84,14,,,,5502,0.378 μB/f.u.,,,,10.1016/j.jmmm.2018.01.055,TRUE
NbFe2,,18.5,,,,,,,,,,,10.1016/j.jmmm.2018.01.055,FALSE
LaMn0.5Fe0.5O3,380.0,,,,,,,,,,,,10.1016/j.jmmm.2018.08.070,TRUE
Mn1.2Sn0.5Ga0.5,306.0,,,,1.75-,"{'a': '4.304', 'c': '5.346'}",63,210,1.07 μB/Mn,64.1,,,10.1016/j.jmmm.2018.09.123,TRUE
Mn1.5Sn0.5Ga0.5,284.0,,,,1.75-,"{'a': '4.322', 'c': '5.375'}",63,230,,,,,10.1016/j.jmmm.2018.09.123,TRUE
Mn1.7Sn0.5Ga0.5,283.0,,,,1.75-,"{'a': '4.331', 'c': '5.379'}",63,290,,,,,10.1016/j.jmmm.2018.09.123,TRUE
Mn2Sn0.5Ga0.5,262.0,,,,1.75-,"{'a': '4.340', 'c': '5.370'}",63,590,0.85 μB/Mn,46.7,,,10.1016/j.jmmm.2018.09.123,TRUE
YbNi2,10.5,,,,,,,,,,,,10.1016/j.jmmm.2019.165815,FALSE
La0.91Mn0.95O3,252.0,,,,,,,,,,,,10.1016/j.jmmm.2003.12.1082,TRUE
YBaCuFe0.95Mn0.05O5,,331.0,,,,"{'a': '3.8699', 'c': '7.6359'}",4,,"Fe: 2.23 μB, Cu: -0.70 μB (at 420 K); Fe: 1.01 μB, Cu: -0.84 μB (at 242 K)",,,,10.1016/j.jmmm.2022.169165,TRUE
YBaCuFeO5,,306.5,,,,"{'a': '3.8735', 'c': '7.6648'}",4,,"Fe: 2.15 μB, Cu: -0.43 μB (at 438 K); Fe: 2.19 μB, Cu: -0.44 μB (at 175 K)",,,,10.1016/j.jmmm.2022.169165,TRUE
Pr2Fe14B,559.2,,,,,,42,,1.76 μB,,,,10.1016/j.jmmm.2019.165983,TRUE
Fe2B,1018.0,,,,,,4,,,,,,10.1016/j.jmmm.2019.165983,TRUE
FeB,600.0,,,,,,,,,,,,10.1016/j.jmmm.2019.165983,TRUE
Pr2Fe17,283.0,,,,,,-3,,,,,,10.1016/j.jmmm.2019.165983,TRUE
Gd2O3,,,-0.7,,,,,,3.8 μB,,,,10.1016/j.jmmm.2015.11.075,TRUE
CePd2Ge2,,5.0,,,,,,,,,,,10.1016/j.jmmm.2003.11.061,TRUE
Ni49.6Mn21.9Ga28.5,356.0,,,-,-,,,,,,,,10.1016/j.jmmm.2008.02.139,TRUE
Ni49.2Mn26.6Ga24.2,368.0,,,10-,,,,,,,,,10.1016/j.jmmm.2008.02.139,TRUE
Ni54.3Mn20.5Ga25.2,341.0,,,10-,,,,,,,,,10.1016/j.jmmm.2008.02.139,TRUE
Ni53.1Mn26.6Ga20.3,373.0,,,2-,,,,,,,,,10.1016/j.jmmm.2008.02.139,TRUE
Fe40Co40Cu0.5Zr9Al2Si4B4.5,736.0,,,-,,,,95,,119-133,,,10.1016/j.jmmm.2003.12.1315,TRUE
FePt,600.0,,,,,,,,,01.03,,,10.1016/j.jmmm.2010.11.082,FALSE
CeNiSnH1.0,,4.5,,,-,,,,,,,,10.1016/j.jmmm.2006.10.486,TRUE
FeNbO4,,41.0,-86.7,,,,2,,6.17 μB/Fe3+,0.961.25,,,10.1016/j.jmmm.2018.05.055,TRUE
DyCoC2,10.0,,,2-,,,2,,6.0 μB at 1.7 K,,,,10.1016/j.jmmm.2014.08.085,TRUE
DyNiC2,,7.6,,2-,,,2,,,,,,10.1016/j.jmmm.2014.08.085,TRUE
DyCo0.67Ni0.33C2,7.3,,,2-,,,2,,,,,,10.1016/j.jmmm.2014.08.085,TRUE
CoFe2O4,600.0,,,,,,,62001501100,,,,,10.1016/j.jmmm.2009.04.036,TRUE
SrRuO3,160.0,,,,,,,,,,,,10.1016/j.jmmm.2007.04.033,FALSE
Co2NbGa,548.7,,,,21,{'a': '5.97'},,,2 μB/f.u.,,,,10.1016/j.jmmm.2021.168303,FALSE
Cr2O3,,260.0,,-,,,-3,,,,,,10.1016/j.jmmm.2019.166362,TRUE
Cr2O3,,60.0,,-,,,-3,,,,,,10.1016/j.jmmm.2019.166362,TRUE
Co0.8Cu0.2Cr2O4,89.0,,,-3,,"{'a': '8.3242 (Cubic), 8.3400 (Orthorhombic)', 'b': '8.3483 (Orthorhombic)', 'c': '8.2890 (Orthorhombic)'}",-3,,,,,,10.1016/j.jmmm.2018.01.072,TRUE
FePt,720.0,,,,,"{'a': '2.73', 'c': '3.85'}",,,3.23 μB,10433,,,10.1016/j.jmmm.2022.170041,FALSE
NdFeB,585.0,,,,,,,,,,,,10.1016/j.jmmm.2022.170041,FALSE
Co2Fe0.75V0.25Ge,820.0,,,21,,{'a': '5.755'},-3,,5.21 μB/f.u.,,,,10.1016/j.jmmm.2021.168352,TRUE
Co2Fe0.625V0.375Ge,790.0,,,21,,{'a': '5.760'},-3,,4.78 μB/f.u.,,,,10.1016/j.jmmm.2021.168352,TRUE
MnSi,29.4,,,,,{'a': '4.560'},213,,2.0 μB (Mn),,,,10.1016/S0304-8853(03)00246-4,FALSE
NiFe2O4,870.0,,,,,{'a': '8.345'},3,,,,,,10.1016/j.jmmm.2019.01.001,TRUE
La0.67Sr0.33Mn0.9Cr0.1O3,328.0,,,,,,,,,,,,10.1016/S0304-8853(01)00263-3,TRUE
La0.8Ca0.2MnO3,230.0,,,,,,,,,,,,10.1016/S0304-8853(01)00263-3,FALSE
La0.67Ca0.33MnO3,267.0,,,,,,,,,,,,10.1016/S0304-8853(01)00263-3,FALSE
La0.6Ca0.4MnO3,263.0,,,,,,,,,,,,10.1016/S0304-8853(01)00263-3,FALSE
La0.65Ca0.35Mn0.9Ti0.1O3,103.0,,,,,,,,,,,,10.1016/S0304-8853(01)00263-3,FALSE
La0.87Sr0.13MnO3,197.0,,,,,,,,,,,,10.1016/S0304-8853(01)00263-3,FALSE
La0.84Sr0.16MnO3,244.0,,,,,,,,,,,,10.1016/S0304-8853(01)00263-3,FALSE
Gd,294.0,,,,,,,,,,,,10.1016/S0304-8853(01)00263-3,FALSE
Gd0.73Dy0.27,265.0,,,,,,,,,,,,10.1016/S0304-8853(01)00263-3,FALSE
Ce3Rh2Ge2,,7.0,-90,,,,,,,,,,10.1016/j.jmmm.2003.12.596,TRUE
Co2CrAl,300.0,,,2,,,3,,1.68 μB/f.u.,171.3810,,,10.1016/j.jmmm.2018.05.014,TRUE
Co2FeAl,900.0,,,2,,,3,,5.24 μB/f.u.,141.15810,,,10.1016/j.jmmm.2018.05.014,TRUE
Yb2CoMnO6,125.0,,35,,3-,"{'a': '5.5593', 'b': '7.4154', 'c': '5.1825'}",,,,,,,10.1016/S0304-8853(02)00033-1,TRUE
Gd2CoMnO6,112.0,,,,3-,,,,,,,,10.1016/S0304-8853(02)00033-1,FALSE
MnTe,,310.0,,,-,"{'a': '4.193', 'c': '6.752'}",63,,"0.92 μB at 300 K, 2.06 μB at 10 K",,,83,10.1016/j.jmmm.2004.08.001,TRUE
Co2FeSi,1100.0,,,,,,,,6 μB/f.u.,,,,10.1016/j.jmmm.2022.169615,FALSE
YbRh2Si2,,0.07,,,,,,,,,,-,10.1016/j.jmmm.2003.11.036,TRUE
YBaCo2O5.5,300.0,,,,,,,,,,,,10.1016/j.jmmm.2014.01.049,FALSE
CoO,,293.0,,...,,,,,,,,,10.1016/j.jmmm.2008.02.063,TRUE
Eu2Ti2O7,,,-1.35,,,,-3,,0.679 μB,,,,10.1016/j.jmmm.2018.04.060,TRUE
La0.85Ag0.15MnO3.10,246.0,,,,3,"{'a': '5.5281 (300 K), 5.5170 (4 K)', 'c': '13.3590 (300 K), 13.3175 (4 K)'}",3,,3.37 μB (4 K),,,,10.1016/j.jmmm.2019.166192,TRUE
LaMnO3,,140.0,,,,"{'a': '5.507 (300 K), 5.523 (4 K)', 'b': '7.836 (300 K), 7.777 (4 K)', 'c': '5.494 (300 K), 5.482 (4 K)'}",,,,,,,10.1016/j.jmmm.2019.166192,FALSE
SmFeO3,,708.0,,,,"{'a': '0.54 nm', 'b': '0.56 nm', 'c': '0.77 nm'}",,,,,,,10.1016/j.jmmm.2017.04.054,TRUE
ThFe11C1.5,419.0,,434,11,,,4,,2.00 μB per Fe atom,15.26..5,,,10.1016/S0304-8853(02)00439-0,TRUE
ThFe11C1.8,512.0,,526,11,,,4,,1.88 μB per Fe atom,22.00..5,,,10.1016/S0304-8853(02)00439-0,TRUE
Er2O3,,3.3,-10.2,,,{'a': '10.55'},,,6.68 μB/Er3+,,,,10.1016/j.jmmm.2014.05.026,TRUE
Dy2O3,,1.2,,,,,,,,,,,10.1016/j.jmmm.2014.05.026,FALSE
Yb2O3,,2.3,,,,,,,,,,,10.1016/j.jmmm.2014.05.026,FALSE
La0.6Ca0.4MnO3,250.0,,,,,"{'a': '5.436', 'b': '7.673', 'c': '5.442'}",,,3.1 μB,,,,10.1016/S0304-8853(01)00495-4,TRUE
ScFe4Al8,,250.0,,-,,"{'a': '860 pm', 'c': '499 pm'}",4,,1.08 μB at 8K,,,,10.1016/j.jmmm.2003.11.238,TRUE
La0.75Sr0.25MnO3,367.0,,,,,"{'a': '5.5053', 'b': '5.5053', 'c': '13.3864'}",,,,,,,10.1016/j.jmmm.2017.11.126,TRUE
La0.67Ba0.33MnO3,266.0,,,,,{'a': '3.912'},,,,,,,10.1016/j.jmmm.2008.06.004,TRUE
La0.6Ca0.4MnO3,269.0,,261,,,"{'a': '5.463', 'b': '7.697', 'c': '5.450'}",,,6.21 μB,3.3,,,10.1016/j.jmmm.2018.01.084,TRUE
La0.6Ca0.3Ag0.1MnO3,267.0,,265,,,"{'a': '5.472', 'b': '7.724', 'c': '5.459'}",,,6.56 μB,3.5,,,10.1016/j.jmmm.2018.01.084,TRUE
ErAl2,12.0,,,,,,,,,,,,10.1016/j.jmmm.2020.167207,TRUE
Er2O3,,3.4,,,,,,,,,,,10.1016/j.jmmm.2020.167207,FALSE
GdCu,,145.0,,,,,,,,,,,10.1016/j.jmmm.2017.04.005,TRUE
GdZn,270.0,,,,,,,,,,,,10.1016/j.jmmm.2017.04.005,TRUE
GdGa,200.0,,,,,,,,,,,,10.1016/j.jmmm.2017.04.005,TRUE
GdCd,265.0,,,,,,,,,,,,10.1016/j.jmmm.2017.04.005,TRUE
GdMg,120.0,,,,,,,,,,,,10.1016/j.jmmm.2017.04.005,TRUE
Gd4Co3,213.5,,,,,,,,8.26 μB per Gd atom,,,,10.1016/j.jmmm.2012.09.002,TRUE
Gd6Co4.85,219.0,,,,,,,,,,,,10.1016/j.jmmm.2012.09.002,FALSE
Gd4Co3,220.0,,,,,,,,,,,,10.1016/j.jmmm.2012.09.002,FALSE
TmPtIn,,3.5,6.5,-,,"{'a': '7.594', 'c': '3.769'}",62,,5.59 μB,4.51.725,,,10.1016/j.jmmm.2010.02.005,TRUE
YbPtIn,,3.4,,,,,,,,,,,10.1016/j.jmmm.2010.02.005,FALSE
SmPtIn,25.0,,,,,,,,,,,,10.1016/j.jmmm.2010.02.005,FALSE
GdPtIn,89.0,,,,,,,,,,,,10.1016/j.jmmm.2010.02.005,FALSE
DyPtIn,38.0,,,,,,,,,,,,10.1016/j.jmmm.2010.02.005,FALSE
HoPtIn,23.5,,,,,,,,,,,,10.1016/j.jmmm.2010.02.005,FALSE
ErPtIn,8.5,,,,,,,,,,,,10.1016/j.jmmm.2010.02.005,FALSE
TbPtIn,,50.0,,,,,,,,,,,10.1016/j.jmmm.2010.02.005,FALSE
ZnO,175.0,,,,,{'c': '0.5217 nm'},63,,,,,,10.1016/j.jmmm.2016.06.007,TRUE
Zn0.95Fe0.05O,300.0,,,,,{'c': '0.5193 nm'},63,70,,,,,10.1016/j.jmmm.2016.06.007,TRUE
Zn0.92Al0.03Fe0.05O,300.0,,,,,{'c': '0.5193 nm'},63,70,,,,,10.1016/j.jmmm.2016.06.007,TRUE
Mn2FeSbO6,,268.0,,,-,"{'a': '5.226', 'c': '14.325'}",-3,,3.7 μB/f.u.,,,,10.1016/j.jmmm.2012.11.040,TRUE
Mn2FeSbO6,,264.0,,,-,"{'a': '5.237', 'c': '14.349'}",-3,,4.35 μB/f.u.,63.12,,,10.1016/j.jmmm.2012.11.040,TRUE
Y2CrMnO6,33.0,,-40,,21,"{'a': '5.229', 'b': '5.603', 'c': '7.448'}",21,16.251,6.788 μB/f.u.,,7.89,,10.1016/j.jmmm.2020.167276,TRUE
Y2CrMnO6,74.0,,,,,,,,,,,,10.1016/j.jmmm.2020.167276,FALSE
Y2CrMnO6,75.0,,,,,,,,,,,,10.1016/j.jmmm.2020.167276,FALSE
CeMgPb,,7.0,20,,,"{'a': '4.557', 'c': '16.405'}",4,2.8,2.25 μB,1.1..509,,,10.1016/j.jmmm.2012.03.037,TRUE
PrMgPb,,11.0,14,,,"{'a': '4.532', 'c': '16.328'}",4,2.2,1.80 μB,1.5..509,,,10.1016/j.jmmm.2012.03.037,TRUE
NdMgPb,,24.0,16,,,"{'a': '4.510', 'c': '16.259'}",4,6.2,3.38 μB,1.0..509,,,10.1016/j.jmmm.2012.03.037,TRUE
SmMgPb,,61.0,,,,"{'a': '4.471', 'c': '16.156'}",4,,,0.02..509,,,10.1016/j.jmmm.2012.03.037,TRUE
GdMgPb,,47.0,-3,,,"{'a': '4.444', 'c': '16.045'}",4,,,1.3..509,,,10.1016/j.jmmm.2012.03.037,TRUE
TbMgPb,,35.0,-11,,,"{'a': '4.423', 'c': '15.987'}",4,7.0,8.11 μB,3.7..509,,,10.1016/j.jmmm.2012.03.037,TRUE
DyMgPb,,26.0,-10,,,"{'a': '4.407', 'c': '15.947'}",4,2.6,8.12 μB,7.2..509,,,10.1016/j.jmmm.2012.03.037,TRUE
HoMgPb,,16.0,0,,,"{'a': '4.395', 'c': '15.904'}",4,2.0,9.56 μB,8.9..509,,,10.1016/j.jmmm.2012.03.037,TRUE
ErMgPb,,6.0,7,,,"{'a': '4.382', 'c': '15.869'}",4,1.6,7.61 μB,7.2..509,,,10.1016/j.jmmm.2012.03.037,TRUE
TmMgPb,,2.5,19,,,"{'a': '4.369', 'c': '15.843'}",4,,4.03 μB,5.6..509,,,10.1016/j.jmmm.2012.03.037,TRUE
La0.4Sm0.1Ca0.5MnO3,123.0,,204,,,"{'a': '5.407', 'b': '7.662', 'c': '5.398'}",62,,6.04 μB,,,,10.1016/j.jmmm.2015.01.039,TRUE
La0.5Ca0.5MnO3,220.0,,,,,,,,,,,,10.1016/j.jmmm.2015.01.039,FALSE
Ni45Mn44Sn11,307.3,,,21,,{'a': '5.945'},-3,,,,,,10.1016/j.jmmm.2018.07.048,TRUE
KMn0.97Ni0.03F3,,88.0,,18688,,,,,,,,,10.1016/j.jmmm.2020.166533,TRUE
YTiO3,27.0,,,,,,,,,,,,10.1016/j.jmmm.2020.166533,TRUE
KCoF3,,114.0,,114,,,,,,,,,10.1016/j.jmmm.2020.166533,TRUE
CsNiF3,,2.63,,,,,,,,,,,10.1016/j.jmmm.2020.166533,TRUE
CsNiCl3,,4.74,,,,,,,,,,,10.1016/j.jmmm.2020.166533,TRUE
LaMnO3,,139.5,,,,,,,,,,,10.1016/j.jmmm.2020.166533,TRUE
Fe3C,485.0,,,,,"{'a': '0.5081 nm', 'b': '0.6734 nm', 'c': '0.4517 nm'}",,,1.80 μB/Fe-atom,1.303,,,10.1016/j.jmmm.2017.10.114,TRUE
Co90Nb10Ta3,360.0,,,,,,,,"18.04 emu/g (max), 0.216 emu/g (min)",,,,10.1016/j.jmmm.2019.03.130,TRUE
Gd,293.0,,,,,,,,,,,,10.1016/j.jmmm.2019.03.130,FALSE
Gd5Si2Ge2,278.0,,,,,,,,,,,,10.1016/j.jmmm.2019.03.130,FALSE
La0.8Ca0.2MnO3,230.0,,,,,,,,,,,,10.1016/j.jmmm.2019.03.130,FALSE
FeCrMoCuGaPCB,470.0,,,,,,,,,,,,10.1016/j.jmmm.2019.03.130,FALSE
CeFe2,225.0,,,,2-,{'a': '7.299'},,,2.48 μB/f.u.,55.8,,,10.1016/j.jmmm.2017.03.009,TRUE
Fe3.4In0.6N,214.0,,,,,{'a': '3.86208'},-3,,,,,,10.1016/j.jmmm.2019.165655,TRUE
Fe3O2BO3,,112.0,,-,,,,,,,,,10.1016/S0304-8853(00)01316-0,TRUE
Ni,456.0,,,--,,,,,,,,,10.1016/j.jmmm.2006.10.240,TRUE
Ni,627.0,,,--,,,,,,,,,10.1016/j.jmmm.2006.10.240,TRUE
Nd0.93MnO2.96,,80.0,,,,,,5100.840,,,33101240,,10.1016/j.jmmm.2004.04.108,TRUE
Co0.04Zn0.96O,750.0,,,,,{'c': '0.529 nm'},,100,1.1 μB/Co,,,,10.1016/j.jmmm.2006.06.012,TRUE
URu2Si2,,17.0,,,,,,,0.25 μB/U,,,,10.1016/j.jmmm.2003.11.159,TRUE
La1.4Sr1.6Mn2O7,70.0,100.0,,,,,4,,,,,,10.1016/j.jmmm.2003.12.1226,TRUE
Y2CoMnO6,76.0,,77,,21,,21,1.724,2.2 μB at 5 K,4.12..2.78,,,10.1016/j.jmmm.2020.166821,TRUE
Y2NiMnO6,54.0,,,,-,"{'a': '5.22', 'b': '5.55', 'c': '7.48'}",21,467,,0.841023,,,10.1016/j.jmmm.2020.167427,TRUE
Y2NiMnO6,79.0,,,,-,"{'a': '5.22', 'b': '5.55', 'c': '7.48'}",21,1001,,1.481023,,,10.1016/j.jmmm.2020.167427,TRUE
Y2NiMnO6,75.0,,,,-,"{'a': '5.22', 'b': '5.55', 'c': '7.48'}",21,1887,,0.801023,,,10.1016/j.jmmm.2020.167427,TRUE
Y2NiMnO6,81.0,,,,-,"{'a': '5.22', 'b': '5.55', 'c': '7.48'}",21,1247,,1.161023,,,10.1016/j.jmmm.2020.167427,TRUE
La2NiMnO6,280.0,,,,,,,,,,,,10.1016/j.jmmm.2020.167427,FALSE
BaCuO2.00,,15.0,60-3.5,-,,{'a': '18.28'},,,3.1 μB,,,,10.1016/j.jmmm.2003.11.038,TRUE
Pd0.9965Fe0.0035Mn0.05,10.3,,,,,,,1.54.2,,,,,10.1016/S0304-8853(00)01387-1,TRUE
Mn1Fe4Si3,318.0,,,,,"{'a': '0.6796 nm', 'c': '0.4726 nm'}",63,,1.5–1.7 μB,,,,10.1016/j.jmmm.2021.167952,TRUE
Mn1.1Fe3.9Si3,308.0,,,,,,63,,,,,,10.1016/j.jmmm.2021.167952,TRUE
Mn1.2Fe3.8Si3,296.0,,,,,"{'a': '0.6814 nm', 'c': '0.4728 nm'}",63,,,,,,10.1016/j.jmmm.2021.167952,TRUE
Mn1.3Fe3.7Si3,286.0,,,,,,63,,,,,,10.1016/j.jmmm.2021.167952,TRUE
Nd0.5Sr0.5MnO3,250.0,225.0,,,,,,,,,,,10.1016/j.jmmm.2003.12.1124,TRUE
Pr3Cu4Sn4,,11.8,-4.2,,344-,"{'a': '15.046', 'b': '7.016', 'c': '4.580'}",,,1.6 μB/Pr-ion,,,,10.1016/S0304-8853(02)00380-3,TRUE
Nd3Cu4Sn4,,1.8,-8.7,,344-,"{'a': '14.990', 'b': '6.999', 'c': '4.562'}",,,1.6 μB/Nd-ion,,,,10.1016/S0304-8853(02)00380-3,TRUE
Sm3Cu4Sn4,,7.5,,,344-,"{'a': '14.856', 'b': '6.968', 'c': '4.520'}",,,,,,,10.1016/S0304-8853(02)00380-3,TRUE
Ce3Cu4Sn4,,10.4,-12.5,,344-,"{'a': '15.098', 'b': '7.022', 'c': '4.597'}",,,,,,,10.1016/S0304-8853(02)00380-3,FALSE
Gd3Cu4Sn4,,13.0,-39.5,,344-,"{'a': '14.789', 'b': '6.956', 'c': '4.500'}",,,,,,,10.1016/S0304-8853(02)00380-3,FALSE
Yb3Cu4Ge4,,7.5,,,344-,,,,,,,,10.1016/S0304-8853(02)00380-3,FALSE
Cr2CoAl,20.5,,29.76,,,{'a': '5.76'},-43,115100,0.11 μB/f.u. (at 5 K),,0.0004..100,1.3210-60,10.1016/j.jmmm.2020.167522,TRUE
Cr2CoGa,320.0,,,,,,,,,,,,10.1016/j.jmmm.2020.167522,FALSE
CoRuMnSi,780.0,,,21,,{'a': '5.78'},,,4 μB,3.92..33.6..300,,,10.1016/j.jmmm.2020.166536,TRUE
CoFeMnSi,620.0,,,3,,,,,,,,,10.1016/j.jmmm.2020.166536,FALSE
La2CuO4,,174.0,,,,,,,,,,,10.1016/j.jmmm.2003.11.048,TRUE
La2CuO4,,168.0,,,,,,,,,,,10.1016/j.jmmm.2003.11.048,TRUE
La1.32Sr1.68Mn2O7,118.0,,,,,"{'a': '3.8661', 'c': '20.1759'}",,,,,,,10.1016/j.jmmm.2010.02.037,TRUE
Gd,293.0,,,-,,"{'a': '3.623', 'b': '3.623', 'c': '5.822'}",63,,,,,,10.1016/j.jmmm.2022.170164,TRUE
Sr4Ru3O10,105.0,,,,,{'c': '28'},,,"1.59 μB (inner Ru), 0.92 μB (outer Ru)",,,,10.1016/j.jmmm.2019.165698,TRUE
SrRuO3,160.0,,,,,,,,,,,,10.1016/j.jmmm.2019.165698,FALSE
Ca2RuO4,,110.0,,,,,,,,,,,10.1016/j.jmmm.2019.165698,FALSE
Ca3Ru2O7,,56.0,,,,,,,,,,,10.1016/j.jmmm.2019.165698,FALSE
Mn5Si3,,83.0,,,,,632,,,,,,10.1016/j.jmmm.2021.167909,TRUE
Ni3Al,41.5,,,,312,{'a': '3.568'},,,0.23 μB/cell,,,,10.1016/S0304-8853(01)00564-9,TRUE
MnFe4Si3,323.0,,,,,,63,5,1.5–1.7 μB/T.M.,,0.052,,10.1016/j.jmmm.2020.166597,TRUE
Ce2RhSi3,,5.0,,,,"{'a': '8.2310', 'c': '8.4391'}",6,,1.3 μB at 1.3 K,0.4655,,,10.1016/j.jmmm.2009.06.022,TRUE
Nd0.5Sr0.5MnO3,138.0,,21010,,,"{'a': '0.3912 nm', 'b': '0.3912 nm', 'c': '0.3912 nm'}",,,5.4±0.1 μB,,,,10.1016/j.jmmm.2013.01.009,TRUE
Ce10Fe84B6,483.15,,,,,,,1.7,,,6,,10.1016/j.jmmm.2017.01.062,TRUE
La0.9Nd0.1Fe11.5Al1.5,,187.0,,,13-,,-3,0,,,,,10.1016/j.jmmm.2016.11.129,TRUE
Ga0.984Mn0.016As,173.0,,,,,,,,,,,,10.1016/j.jmmm.2011.05.059,TRUE
Ca0.85Eu0.15MnO3,122.0,,,,,"{'a': '5.2852', 'b': '7.4796', 'c': '5.3103'}",,,,,,,10.1016/j.jmmm.2014.01.013,TRUE
Pr5Co19,690.0,,,,519-,"{'a': '5.0672', 'c': '48.755'}",-3,15,27 μB,832,502,,10.1016/j.jmmm.2017.06.041,TRUE
Co2TiGe,391.0,,,,21,{'a': '5.823'},-3,,1.9 μB,,,,10.1016/j.jmmm.2010.08.005,TRUE
Fe60V40,169.0,,178,,,,,0,0.4 μB,,0.643,,10.1016/j.jmmm.2017.01.103,TRUE
Fe66V34,312.0,,,,,,,,0.6 μB,,,,10.1016/j.jmmm.2017.01.103,TRUE
Dy2Mn2O7,39.0,,41.5,,,{'a': '9.9419'},-3.227,0.2,17.3 μB/f.u.,,,,10.1016/j.jmmm.2019.165494,TRUE
Ho2Mn2O7,38.0,,39.8,,,{'a': '9.9211'},-3.227,0.1,15.1 μB/f.u.,,,,10.1016/j.jmmm.2019.165494,TRUE
Yb2Mn2O7,38.0,,43.5,,,{'a': '9.8357'},-3.227,20,10.4 μB/f.u.,,,,10.1016/j.jmmm.2019.165494,TRUE
Er2Mn2O7,35.0,,37.4,,,{'a': '9.8842'},-3.227,,18.9 μB/f.u.,,,,10.1016/j.jmmm.2019.165494,TRUE
CeSi1.2Ga0.8,12.5,,,-2-,,"{'a': '4.2381', 'b': '4.2381', 'c': '14.170'}",41.141,0.14,0.96 μB/f.u.,,,,10.1016/j.jmmm.2021.168833,TRUE
CeSi1.2Ga0.8,12.5,,,-2-,,"{'a': '4.2506', 'b': '4.2260', 'c': '14.174'}",.74,0.14,0.96 μB/f.u.,,,,10.1016/j.jmmm.2021.168833,TRUE
Ni45Co5Mn35In14Gd1,371.0,,,,,,,,,74,,,10.1016/j.jmmm.2018.01.065,TRUE
Nd2Fe14B,585.15,,,,,,,,,,,,10.1016/S0304-8853(01)00148-2,TRUE
Fe3B,778.15,,,-,,,,,,,,,10.1016/S0304-8853(01)00148-2,TRUE
Nd40Fe30Co15Al10B5,680.0,,,,,,,2.36,,,,,10.1016/j.jmmm.2007.06.027,TRUE
La0.65Ce0.35Mn2Si2,294.0,200.0,,22-,-,"{'a': '4.074', 'c': '10.548'}",4,,,33.35270,,,10.1016/j.jmmm.2009.09.074,TRUE
La0.55Ce0.45Mn2Si2,290.0,254.0,,22-,-,"{'a': '4.071', 'c': '10.553'}",4,,,34.28260,,,10.1016/j.jmmm.2009.09.074,TRUE
CeMn2Si2,,465.0,,22-,-,,4,,,,,,10.1016/j.jmmm.2009.09.074,FALSE
LaMn2Si2,310.0,470.0,,22-,-,,4,,,,,,10.1016/j.jmmm.2009.09.074,FALSE
Ti2FeAl,38.0,,58,-3,,{'a': '6.1918'},-3,,0.98 μB (Fe),,,,10.1016/j.jmmm.2019.166106,TRUE
Ti2FeGa,27.0,,48.7,-3,,{'a': '6.1765'},-3,,1.316 μB (Fe),,,,10.1016/j.jmmm.2019.166106,TRUE
La0.7Ca0.3Mn0.9Cu0.1O3,120.0,,,,,"{'a': '5.470', 'b': '5.457', 'c': '7.740'}",,,,,,,10.1016/j.jmmm.2022.169625,TRUE
La0.7Ca0.3MnO3,222.2,,,,,,,,,,,,10.1016/j.jmmm.2022.169625,FALSE
Sr2IrO4,,221.0,165.7,,,"{'a': '5.495', 'b': '5.495', 'c': '25.773'}",41,2,0.68 μB,,,,10.1016/j.jmmm.2018.07.091,TRUE
Fe66.5Cr7Si13.5B9CuNb3,160.0,,,,,,,,,,,,10.1016/j.jmmm.2003.12.828,TRUE
Co2ZrSn,448.0,,,21,,{'a': '0.6226 nm'},3,,0.78 μB per Co atom,26.47,,,10.1016/j.jmmm.2005.04.010,TRUE
Mn3O4,,42.0,,,,,41,,,,,,10.1016/j.jmmm.2009.01.041,TRUE
HoNi2B2C,,5.25,,,,,,,,,,,10.1016/j.jmmm.2006.08.013,TRUE
Ni54Mn19Ga27,328.5,,,2114,,"{'a': {'As prepared': 5.757, '0.5h': 5.752, '1h': 5.742, '5h': 5.738}, 'c': {'As prepared': 6.449, '0.5h': 6.45, '1h': 6.434, '5h': 6.424}}",-34,1.80.51.210.250.3,,35.20.540.5140.5568.3,,,10.1016/j.jmmm.2018.08.056,TRUE
Pr2FeMnO6,576.0,,32,,,"{'a': '5.471', 'b': '5.508', 'c': '7.750'}",,41222,8.146 μB/F.U,,0.380.2,,10.1016/j.jmmm.2018.12.044,TRUE
Pr0.75Sr0.25MnO3,220.0,,,,,,,,,,,,10.1016/j.jmmm.2018.12.044,FALSE
La0.75Sr0.25MnO3,360.0,,,,,,,,,,,,10.1016/j.jmmm.2018.12.044,FALSE
In2S3,300.0,,,,,,,76.71,,0.0067,0.0009,,10.1016/j.jmmm.2020.166618,TRUE
TmFeO3,,638.9,,,,,,,,,,,10.1016/j.jmmm.2020.167562,TRUE
NdFeB,610.15,,,,,,,2134,,,1.168,,10.1016/j.jmmm.2010.07.036,TRUE
NdDyFeCoBAl,610.15,,,,,,,2134,,,1.168,,10.1016/j.jmmm.2010.07.036,TRUE
Nd7.5Fe84.8Ti7.1Nb0.6,553.15,,,,,,,,,,,,10.1016/S0304-8853(03)00299-3,TRUE
Nd7.5Fe84.8Ti4.7Nb3.0,353.15,,,,,,,,,,,,10.1016/S0304-8853(03)00299-3,TRUE
NdFe11Ti,553.15,,,,,,,,,,,,10.1016/S0304-8853(03)00299-3,FALSE
Nd2Fe17,353.15,,,,,,,,,,,,10.1016/S0304-8853(03)00299-3,FALSE
Ce3NiSi3,,6.0,-15,,,"{'a': '4.061', 'b': '4.295', 'c': '18.081'}",,,0.55 μB/f.u.,,,,10.1016/j.jmmm.2019.03.023,TRUE
Ce2NiSi3,,3.5,,,,,,,,,,,10.1016/j.jmmm.2019.03.023,FALSE
Cd0.5Mn0.5Te,,,2612748.02547.33226.7,-,,,,,,,,,10.1016/j.jmmm.2005.03.058,TRUE
Mn3Ge,820.0,,,,22,"{'a': '3.738', 'c': '6.986'}",,1.72.1,0.63 μB at 5 T,,,,10.1016/j.jmmm.2016.12.140,TRUE
CePd2Al3,,2.7,,,,,,,,,,,10.1016/S0304-8853(00)00786-1,TRUE
HoFeO3,,643.0,,,,,,0.07203000.22665,,,0.021..300,,10.1016/j.jmmm.2016.02.054,TRUE
HoFe0.5Cr0.5O3,,273.0,-10,,,,,0.07435,11.619 μB,,,,10.1016/j.jmmm.2016.02.054,TRUE
Ce2PdGe6,,11.5,-16.1,,,"{'a': '4.1689', 'b': '4.0790', 'c': '22.047'}",2,,0.9 μB/mol Ce,,,2.52,10.1016/j.jmmm.2004.05.024,TRUE
Ce2PtGe6,,9.9,-7.0,,,"{'a': '4.143', 'b': '4.076', 'c': '22.146'}",2,,0.9 μB/mol Ce,,,2.43,10.1016/j.jmmm.2004.05.024,TRUE
Ce2NiGe6,,10.4,,,,,2,,,,,,10.1016/j.jmmm.2004.05.024,FALSE
Ce2CuGe6,,15.0,,,,,2,,,,,,10.1016/j.jmmm.2004.05.024,FALSE
MnCoGe,345.0,,,,-,"{'a': '5.31', 'b': '4.09', 'c': '7.07'}",,,,,,,10.1016/j.jmmm.2021.167912,TRUE
Mn0.8Sm0.2CoGe,270.0,,,,,,,,,,,,10.1016/j.jmmm.2021.167912,TRUE
Mn0.6Sm0.4CoGe,315.0,,,,,,,,,,,,10.1016/j.jmmm.2021.167912,TRUE
Mn0.4Sm0.6CoGe,270.0,30.0,,,,"{'a': '5.907', 'b': '3.817', 'c': '7.044'}",,,,,,,10.1016/j.jmmm.2021.167912,TRUE
TmNiIn,,2.5,0.4,,-,"{'a': '7.421', 'c': '3.677'}",62,,7.2 μB,4.25,,,10.1016/j.jmmm.2010.11.028,TRUE
NdNiIn,14.5,,,,,,,,,,,,10.1016/j.jmmm.2010.11.028,FALSE
GdNiIn,93.5,,,,,,,,,,,,10.1016/j.jmmm.2010.11.028,FALSE
TbNiIn,,68.0,,,,,,,,,,,10.1016/j.jmmm.2010.11.028,FALSE
DyNiIn,,32.0,,,,,,,,,,,10.1016/j.jmmm.2010.11.028,FALSE
HoNiIn,20.0,,,,,,,,,,,,10.1016/j.jmmm.2010.11.028,FALSE
ErNiIn,9.0,,,,,,,,,,,,10.1016/j.jmmm.2010.11.028,FALSE
SrCoO2.90,175.0,,,,,"{'a': '3.829', 'b': '3.829', 'c': '3.829'}",-3,,2.10 μB/Co,,,,10.1016/j.jmmm.2018.01.083,TRUE
SrCoO2.835,163.0,,,,,"{'a': '3.829', 'b': '3.829', 'c': '3.829'}",-3,,0.86 μB/Co,,,,10.1016/j.jmmm.2018.01.083,TRUE
SrCoO2.72,150.0,,,,,"{'a': '3.829', 'b': '3.829', 'c': '3.829'}",-3,,0.70 μB/Co,,,,10.1016/j.jmmm.2018.01.083,TRUE
Fe in Er,,84.4,,,,,,,,,,,10.1016/j.jmmm.2003.12.469,TRUE
Gd2Co3Al9,,9.6,-15,,239,"{'a': '12.7745', 'b': '7.4905', 'c': '9.3632'}",.63,,9 μB/Gd,,,,10.1016/j.jmmm.2018.07.027,TRUE
MnV2O4,,57.0,,,,,-3,,,,,,10.1016/j.jmmm.2010.11.083,TRUE
La0.7Sr0.3MnO3,350.0,,,,,,,,,,,,10.1016/j.jmmm.2006.02.024,TRUE
Ni52.5Mn24.5Ga23,302.0,,,21,,,,,,,,,10.1016/j.jmmm.2008.04.029,TRUE
Tb3Ru4Al12,,22.0,,,,"{'a': '5.19', 'c': '3.63'}",63,,5 μB,,,,10.1016/j.jmmm.2018.12.104,TRUE
Co36Fe36Si3Al1Nb4B20,731.0,,,,,,,,,13577126300,,,10.1016/j.jmmm.2010.08.009,TRUE
CaLaFe11O19,653.0,,,,,"{'a': '5.88', 'c': '23.08'}",6346,,,2.13103,,4.26103,10.1016/S0304-8853(00)01333-0,TRUE
CaFe12O19,718.0,,,,,"{'a': '5.81', 'c': '22.91'}",,,,,,,10.1016/S0304-8853(00)01333-0,FALSE
LaFe12O19,670.0,,,,,,,,,,,,10.1016/S0304-8853(00)01333-0,FALSE
BaFe12O19,723.0,,,,,"{'a': '5.88', 'c': '23.17'}",,,,,,,10.1016/S0304-8853(00)01333-0,FALSE
SrFe12O19,,323.0,,,-,,63300-62350,,,,,,10.1016/j.jmmm.2019.165821,TRUE
Fe88Zr7B4Cu1,800.0,,,,,,,0.08,,,,,10.1016/j.jmmm.2006.07.013,TRUE
Fe44Co44Zr7B4Cu1,750.0,,,,,,,0.32,,,,,10.1016/j.jmmm.2006.07.013,TRUE
BiFeO3,,640.0,,,,"{'a': '5.5755', 'c': '13.857'}",,,,0.09,,,10.1016/j.jmmm.2014.04.008,TRUE
Bi0.9Tb0.1Fe0.9Mn0.1O3,,493.0,,,,"{'a': '5.5551', 'c': '13.754'}",,,,0.39,,,10.1016/j.jmmm.2014.04.008,TRUE
Bi0.8Tb0.2Fe0.8Mn0.2O3,,533.0,,,,"{'a': '5.5432', 'c': '13.721'}",,,,0.50,,,10.1016/j.jmmm.2014.04.008,TRUE
Ba2Fe1.1Mo0.9O6,353.0,,,-,,{'a': '0.8065 nm'},3,,3.59 μB/formula unit,,,,10.1016/j.jmmm.2006.01.073,TRUE
Sr2FeMoO6,308.0,,,,-,,,32.65,,2.303..,,,10.1016/j.jmmm.2018.11.098,TRUE
Sr2FeMoO6,326.0,,,,-,,,49.55,,1.701..,,,10.1016/j.jmmm.2018.11.098,TRUE
Sr2FeMoO6,307.0,,,,-,,,34.55,,2.400..,,,10.1016/j.jmmm.2018.11.098,TRUE
Sr2FeMoO6,323.0,,,,-,,,53.85,,1.574..,,,10.1016/j.jmmm.2018.11.098,TRUE
HoFeO3,,647.0,,,,"{'a': '5.280', 'b': '5.591', 'c': '7.602'}",,,,,,,10.1016/j.jmmm.2020.166855,TRUE
YFeO3,,650.0,,,,,,,,,,,10.1016/j.jmmm.2020.166855,FALSE
YbFeO3,,650.0,,,,,,,,,,,10.1016/j.jmmm.2020.166855,FALSE
Ni67Cu33,240.0,,,,,,,,,,,,10.1016/j.jmmm.2019.165930,TRUE
Fe70.5Cr3Si13.5Cu1B9Nb3,540.0,,,,,,,,,,,7695..,10.1016/j.jmmm.2012.01.019,TRUE
Fe63.5Cr10Si13.5Cu1B9Nb3,330.0,,,,,,,,,,,3635..,10.1016/j.jmmm.2012.01.019,TRUE
Fe66.5Cr7Si13.5Cu1B9Nb3,420.0,,,,,,,,,,,3812..,10.1016/j.jmmm.2012.01.019,TRUE
Fe66.5Cr7Si13.5Cu1B9Nb3,300.0,,,,,,,,,,,934..,10.1016/j.jmmm.2012.01.019,TRUE
Gd2CoMnO6,111.0,42.0,106.10,,,"{'a': '5.30103', 'b': '5.58829', 'c': '7.54838'}",,,4.45 μB,,,,10.1016/j.jmmm.2022.170162,TRUE
Gd2CoMn0.8Ti0.2O6,96.0,40.0,93.13,,,"{'a': '5.30485', 'b': '5.59645', 'c': '7.56355'}",,,4.26 μB,,,,10.1016/j.jmmm.2022.170162,TRUE
Gd2CoMn0.6Ti0.4O6,80.0,34.0,79.74,,,"{'a': '5.31618', 'b': '5.61286', 'c': '7.58812'}",,,4.22 μB,,,,10.1016/j.jmmm.2022.170162,TRUE
Gd2CoMn0.4Ti0.6O6,57.0,28.0,62.91,,,"{'a': '5.32361', 'b': '5.62394', 'c': '9.27892'}",,,4.09 μB,,,,10.1016/j.jmmm.2022.170162,TRUE
Gd2CoMn0.2Ti0.8O6,27.0,,23.96,,,"{'a': '5.33577', 'b': '5.63891', 'c': '9.31811'}",,,1.50 μB,,,,10.1016/j.jmmm.2022.170162,TRUE
Gd2CoTiO6,,,09.09,,,"{'a': '5.34667', 'b': '5.64409', 'c': '9.30954'}",,,0.52 μB,,,,10.1016/j.jmmm.2022.170162,TRUE
Fe0.50Rh0.50,,377.0,,,,"{'a': '2.986', 'c': '2.993'}",,,,,,,10.1016/j.jmmm.2022.169095,TRUE
Fe0.45Rh0.55,,410.0,,,,"{'a': '2.986', 'c': '3.009'}",,,,,,,10.1016/j.jmmm.2022.169095,TRUE
Fe0.50Rh0.50,,354.0,,,,"{'a': '2.986', 'c': '2.978'}",,,,,,,10.1016/j.jmmm.2022.169095,TRUE
Fe0.45Rh0.55,,348.0,,,,"{'a': '2.986', 'c': '2.977'}",,,,,,,10.1016/j.jmmm.2022.169095,TRUE
Fe0.50Rh0.50,,293.0,,,,"{'a': '2.986', 'c': '3.005'}",,,,,,,10.1016/j.jmmm.2022.169095,TRUE
Fe0.45Rh0.55,,280.0,,,,"{'a': '2.986', 'c': '2.973'}",,,,,,,10.1016/j.jmmm.2022.169095,TRUE
NaMnO2,,45.0,,,,,63,,,,,,10.1016/j.jmmm.2018.08.009,FALSE
NaNiO2,,20.0,,,,,,,,,,,10.1016/j.jmmm.2018.08.009,FALSE
NaVO2,,93.0,,,,,,,0.98,,,,10.1016/j.jmmm.2018.08.009,FALSE
AlFe2B2,300.0,,,,,"{'a': '2.9263', 'b': '11.0295', 'c': '2.8666'}",,,2.47 μB/f.u.,,,,10.1016/j.jmmm.2019.03.046,TRUE
AlFeMnB2,200.0,,,,,"{'a': '2.9206', 'b': '11.0673', 'c': '2.8957'}",,,"1.63 μB/f.u. (ordered), 1.82 μB/f.u. (disordered)",,,,10.1016/j.jmmm.2019.03.046,TRUE
AlMn2B2,,300.0,,,,"{'a': '2.9300', 'b': '11.0186', 'c': '2.8975'}",,,"0.75 μB/f.u. (FM), 0.00 μB/f.u. (AFM)",,,,10.1016/j.jmmm.2019.03.046,TRUE
CuB2O4,,20.0,,,,,,,"0.94 μB (A-sites), 0.54 μB (B-sites)",,,,10.1016/j.jmmm.2005.03.085,TRUE
Bi1.9Eu0.1Se3,8.0,,,,,,,,,,,,10.1016/j.jmmm.2017.09.058,TRUE
Bi1.79Eu0.21Se3,64.0,,,,,,,,,,,,10.1016/j.jmmm.2017.09.058,TRUE
Co2SiO4,,50.0,,-,,"{'a': '10.3005', 'b': '6.0028', 'c': '4.7816'}",,,3.61 μB,,,,10.1016/j.jmmm.2010.05.050,TRUE
NdPdIn,30.0,,2,-,,"{'a': '7.6825', 'c': '4.0054'}",.189,,1.96 μB,,,1.210-3,10.1016/j.jmmm.2004.08.002,TRUE
HoPdIn,22.0,,,-,,"{'a': '7.6267', 'c': '3.7814'}",.189,,8.1 μB,,,,10.1016/j.jmmm.2004.08.002,TRUE
ErPdIn,11.0,,,-,,"{'a': '7.6339', 'c': '3.7951'}",.189,,6.6 μB,,,,10.1016/j.jmmm.2004.08.002,TRUE
Fe25Co25Ni25Mo5P10B10,560.0,,,,,,,,,,,,10.1016/j.jmmm.2019.165404,TRUE
Fe80P13C7,579.0,,,,,,,,,,,,10.1016/j.jmmm.2019.165404,
Fe79Gd1B12Cr8,355.0,,,,,,,,,,,,10.1016/j.jmmm.2019.165404,
Fe77Ta3B10Zr9Cu1,313.0,,,,,,,,,,,,10.1016/j.jmmm.2019.165404,
Fe66Mn14P10B7C3,319.0,,,,,,,,,,,,10.1016/j.jmmm.2019.165404,
Co71Mo9P14B6,317.0,,,,,,,,,,,,10.1016/j.jmmm.2019.165404,
Co62Nb6Zr2B30,210.0,,,,,,,,,,,,10.1016/j.jmmm.2019.165404,
CeAgAs2,,6.2,,2,,"{'a': '5.7439', 'b': '5.7695', 'c': '21.0066'}",,,0.88 μB at 4 K,,,,10.1016/j.jmmm.2011.11.001,TRUE
TbPd3S4,,2.9,,,,{'a': '6.656'},3,,8.16 μB,,,,10.1016/S0304-8853(01)00178-0,TRUE
YbPd3S4,,1.8,,,,{'a': '6.632'},3,,0.66 μB,,,,10.1016/S0304-8853(01)00178-0,TRUE
Sm0.9Bi0.1Fe0.9Mn0.1O3,,620.0,-648,,,"{'a': '5.6044', 'c': '5.3985'}",,3000.565644015500.86156400.17000.03,1.41 μB,3000.74400.555500.386400.157000.11,3000.364400.315500.226400.0247000.008,,10.1016/j.jmmm.2020.167094,TRUE
Pr0.7Ca0.3CoO3,,,-25,,,,,,,,,,10.1016/j.jmmm.2009.06.034,TRUE
Pr0.5Ca0.5CoO3,,,-120,,,,,,,,,,10.1016/j.jmmm.2009.06.034,TRUE
Pr0.7Sr0.3CoO3,240.0,,150,,21,,,0.15,,,,,10.1016/j.jmmm.2009.06.034,TRUE
Pr0.5Sr0.5CoO3,240.0,,265,,21,,,0.15,,,,,10.1016/j.jmmm.2009.06.034,TRUE
NiO,,500.0,,-3,,"{'a': '4.176', 'b': '4.176', 'c': '4.176'}",-3,,200 μB,0.63,,,10.1016/j.jmmm.2019.03.004,TRUE
Cu0.6Co0.4Cr2O4,,100.0,,41,,,41,,,,,,10.1016/j.jmmm.2022.169770,TRUE
Cu0.4Co0.6Cr2O4,,100.0,,3,,,3,,,,,,10.1016/j.jmmm.2022.169770,TRUE
Fe70Ag30,843.15,,,,,,,84,,125,17.5,,10.1016/S0304-8853(01)00169-X,TRUE
Fe50Ag50,843.15,,,,,,,,,,,,10.1016/S0304-8853(01)00169-X,TRUE
Fe30Ag70,843.15,,,,,,,,,,,,10.1016/S0304-8853(01)00169-X,TRUE
NdMnO3,,70.0,,,,,,,,,,,10.1016/j.jmmm.2015.02.032,TRUE
La0.7Te0.3Mn0.7Co0.3O3,201.0,,205,,,"{'a': '5.5322', 'b': '5.4930', 'c': '7.7788'}",,0.34,4.13 μB/f.u.,,,,10.1016/j.jmmm.2017.07.048,TRUE
Y1.7Bi0.3Ir2O7,,,-315,,,{'a': '10.20'},-3,,1.5 μB,,,,10.1016/j.jmmm.2019.04.049,TRUE
Y1.7Bi0.3Ir2O7,,,-615,,,{'a': '10.20'},-3,,0.9 μB,,,,10.1016/j.jmmm.2019.04.049,TRUE
Cr2O3,,307.0,,,,"{'a': '4.95', 'b': '4.95', 'c': '13.58'}",-3,,,,,,10.1016/j.jmmm.2019.165262,TRUE
Ge0.66Mn0.34,,150.0,,,,,,,,2203,,,10.1016/j.jmmm.2004.04.089,TRUE
Ge8Mn11,,150.0,,,,,,,,,,,10.1016/j.jmmm.2004.04.089,TRUE
Ni50Mn31Al19,375.0,300.0,,2,,,,,,,,,10.1016/j.jmmm.2021.167964,TRUE
Fe2BO4,,150.0,,,,,,,,,,,10.1016/j.jmmm.2021.168056,FALSE
Fe3BO5,,90.0,,,,,,,,,,,10.1016/j.jmmm.2021.168056,FALSE
Co3BO5,,42.0,,,,,,,,,,,10.1016/j.jmmm.2021.168056,FALSE
Mn2BO4,,23.0,,,,,,,,,,,10.1016/j.jmmm.2021.168056,FALSE
V2BO4,,35.0,,,,,,,,,,,10.1016/j.jmmm.2021.168056,FALSE
Nd10Fe83B6In,593.15,,,,,,,5.3,,,0.76,,10.1016/S0304-8853(01)00130-5,TRUE
Nd10Fe84B6,593.15,,,,,,,,,,,,10.1016/S0304-8853(01)00130-5,TRUE
Ni49.0Mn38.4Sb11.7Si0.9,334.0,,,,,,,,,31.22,,,10.1016/j.jmmm.2016.12.138,TRUE
Ni42Co8Mn37.7In12.3,426.0,,,,,,,,,110,,,10.1016/j.jmmm.2019.01.101,TRUE
BiMnO3,105.0,2.28,,,,,,,,,,,10.1016/j.jmmm.2018.03.031,TRUE
Fe–25Cr–12Co–1Si,944.0,,,,,,,614,,,13.1,,10.1016/j.jmmm.2004.05.027,TRUE
DyCrO4,23.0,21.0,3.13,,,"{'a': '7.1406', 'c': '6.2698'}",41,,10.63 μB,,,,10.1016/j.jmmm.2019.165467,TRUE
Fe56Mn20Ga24,250.0,,,-,,,,16-20,"3.5 μB (as-deposited), 4.0 μB (annealed)",530-680,,,10.1016/j.jmmm.2017.05.050,TRUE
Fe39Mn25Ga36,200.0,,,-,,,,16-20,"0.9 μB (as-deposited), 3.1 μB (annealed)",0-460,,,10.1016/j.jmmm.2017.05.050,TRUE
Fe48Rh52,,315.0,,,,,,,,,,,10.1016/j.jmmm.2018.02.064,TRUE
CoRuMnGe,560.0,,,,21,{'a': '5.88'},43,,4.10 μB/f.u.,,,,10.1016/j.jmmm.2019.165662,TRUE
CoRuVAl,168.0,,,,2,{'a': '5.90'},,,0.53 μB/f.u.,,,,10.1016/j.jmmm.2019.165662,TRUE
CoRuVGa,150.0,,,,2,{'a': '5.91'},,,0.84 μB/f.u.,,,,10.1016/j.jmmm.2019.165662,TRUE
Ni2.1Mn0.9Ga,273.0,,,21,,{'a': '5.8729'},,,,,,,10.1016/j.jmmm.2017.07.016,TRUE
Ni2.06Co0.04Mn0.9Ga,275.0,,,21,,{'a': '5.8691'},,,,,,,10.1016/j.jmmm.2017.07.016,TRUE
Ni1.98Co0.12Mn0.9Ga,286.5,,,21,,{'a': '5.8637'},,,,,,,10.1016/j.jmmm.2017.07.016,TRUE
Ni1.9Co0.2Mn0.9Ga,309.0,,,21,,{'a': '5.8618'},,,,,,,10.1016/j.jmmm.2017.07.016,TRUE
Ni40.7Mn42.9Sn10.4Co6.0,398.0,,,610,,,,,,525.0577.0,,,10.1016/j.jmmm.2019.166359,TRUE
NbVTiAl,800.0,,,2-,,"{'a': '6.36', 'b': '6.36', 'c': '6.35'}",-3,,0.05 μB/f.u.,,,,10.1016/j.jmmm.2022.169124,TRUE
HoFe0.55Mn0.45O3,,336.0,-34.9,,,"{'a': '5.6626', 'b': '7.5241', 'c': '5.2704'}",,,11.52 μB,,,,10.1016/j.jmmm.2020.166415,TRUE
HoFeO3,,640.0,,,,"{'a': '5.2834', 'b': '5.5910', 'c': '7.6098'}",,,,,,,10.1016/j.jmmm.2020.166415,FALSE
Ni49.1Mn38.9Sn12,300.0,229.0,,214,,"{'a': '5.9854 (austenite), 8.620 (martensite)', 'b': 'NA (austenite), 5.656 (martensite)', 'c': 'NA (austenite), 4.360 (martensite)'}",-3,,,,,,10.1016/j.jmmm.2016.07.065,TRUE
BaFe12O19,723.15,,,,,,,5934,,66.9,28.2,,10.1016/j.jmmm.2018.10.044,TRUE
Sr0.6Ba0.4MnO3,,227.0,,,63,,63,,,,,,10.1016/j.jmmm.2019.165972,TRUE
SrMnO3,,280.0,,,63,,63,,,,,,10.1016/j.jmmm.2019.165972,FALSE
Ni50Mn33In17,300.0,,,216,,"{'a': '5.9966 (Cubic), 4.3836 (Monoclinic)', 'b': 'N/A (Cubic), 5.6337 (Monoclinic)', 'c': 'N/A (Cubic), 12.978 (Monoclinic)'}",32,,,,,,10.1016/j.jmmm.2018.10.036,TRUE
Cu2MnBO5,93.0,,-104.2,,,"{'a': '3.14003', 'b': '9.3973', 'c': '12.0242'}",21,,4.5 μB,,,,10.1016/j.jmmm.2016.07.019,TRUE
La0.5Sr0.5CoO3,235.0,,,,,"{'a': '5.41795', 'c': '13.25900'}",-3,,,,,,10.1016/j.jmmm.2005.11.025,TRUE
La0.5Sr0.5Co0.9Mo0.1O3,175.0,,,,,"{'a': '5.43500', 'c': '13.23498'}",-3,,2.63 μB,1.41,,,10.1016/j.jmmm.2005.11.025,TRUE
La1.32Sr1.68Mn2O7,144.0,,,,,,,,,,,,10.1016/j.jmmm.2012.12.002,TRUE
Tb20Fe80,393.15,,,,,,,2400,,,,,10.1016/j.jmmm.2008.10.026,TRUE
In0.97Mn0.03P,300.0,,,,,,,100,,,,,10.1016/j.jmmm.2006.06.031,TRUE
In0.97Mn0.03P,40.0,,,,,,,60,,,,,10.1016/j.jmmm.2006.06.031,TRUE
La2NiMnO6,171.0,,,,21,"{'a': '5.457', 'b': '5.504', 'c': '7.740'}",21,,3.97 μB/formula unit,,,,10.1016/j.jmmm.2018.08.081,TRUE
DyMnO3,,39.0,,,,,,,,,,,10.1016/j.jmmm.2010.12.031,TRUE
TbMnO3,,75.0,,,,,216,,,,,,10.1016/j.jmmm.2010.12.031,FALSE
NdMnO3,,75.0,,,,,,,,,,,10.1016/j.jmmm.2010.12.031,FALSE
La0.67Ca0.33MnO3,272.0,,,,,{'a': '0.3870 nm'},,,,,,,10.1016/j.jmmm.2003.07.001,TRUE
Fe71Ru29,,124.0,,,,"{'a': '2.590', 'c': '4.167'}",,,1.04 ± 0.10 μB,,,,10.1016/j.jmmm.2017.10.093,TRUE
MoGe,500.0,,,,,{'a': '5.813'},,,2 μB,,,,10.1016/j.jmmm.2016.09.045,FALSE
MoSn,500.0,,,,,{'a': '6.278'},,,2 μB,,,,10.1016/j.jmmm.2016.09.045,FALSE
Ni43Mn46Sn8Cr3,301.8,,,21,,{'a': '5.917'},3,,,,,,10.1016/j.jmmm.2017.07.034,TRUE
Ni43Mn46Sn8In3,296.8,,,21,,{'a': '6.001'},3,,,,,,10.1016/j.jmmm.2017.07.034,TRUE
Mn53Ni25Ga22,570.3,,,,-,"{'a': '0.5515 nm', 'b': '0.5515 nm', 'c': '0.6829 nm'}",21,,,19.5,,,10.1016/j.jmmm.2015.09.075,TRUE
Mn53Ni25Ga22,564.1,,,,-,"{'a': '0.5523 nm', 'b': '0.5523 nm', 'c': '0.6737 nm'}",21,,,18,,,10.1016/j.jmmm.2015.09.075,TRUE
Ca2Fe2O5,,715.0,,,,"{'a': '5.4572', 'b': '14.8545', 'c': '5.6309'}",,,,,,,10.1016/j.jmmm.2023.170543,TRUE
Ca2Fe1.8Cr0.2O5,,600.0,,,,"{'a': '5.4550', 'b': '14.8314', 'c': '5.6301'}",,,,,,,10.1016/j.jmmm.2023.170543,TRUE
Ca2Fe1.6Cr0.4O5,,550.0,,,,"{'a': '5.4523', 'b': '14.8353', 'c': '5.6248'}",,,,,,,10.1016/j.jmmm.2023.170543,TRUE
GdBaCo2O5.5,,260.0,275,,,,,,0.4 μB,,,,10.1016/S0304-8853(01)01018-6,TRUE
Fe0.7Nb0.1Zr0.1Ti0.1,923.15,,,,,,,2.05-1.78,,59.2-87.2,,,10.1016/j.jmmm.2017.10.018,TRUE
Nd2Fe14B,585.15,,,,,"{'a': '8.8', 'b': '8.8', 'c': '12.2'}",42,86933008846300,,,79203007800300,,10.1016/j.jmmm.2007.10.003,TRUE
Co69Fe7Si14B10,673.15,,,,,,,0.07,,,,,10.1016/j.jmmm.2009.05.010,TRUE
Co69Fe7Si14B10,673.15,,,,,,,0.08,,,,,10.1016/j.jmmm.2009.05.010,TRUE
Co69Fe7Si14B10,647.15,,,2,,,,0.2,,,,,10.1016/j.jmmm.2009.05.010,TRUE
Co69Fe7Si14B10,640.15,,,2,,,,14.35,,,,,10.1016/j.jmmm.2009.05.010,TRUE
Co69Fe7Si14B10,,440.15,,2,,,,542,,,,,10.1016/j.jmmm.2009.05.010,TRUE
Co69Fe7Si14B10,,440.15,,2,,,,878,,,,,10.1016/j.jmmm.2009.05.010,TRUE
Dy2In,125.0,,131,,2-,"{'a': '5.34', 'c': '6.66'}",,70,8.5 μB/Dy,,,,10.1016/j.jmmm.2008.11.089,TRUE
Nd1.143Fe4B4,7.0,,7,,,"{'a': '7.130', 'b': '7.130', 'c': '27.358'}",,,4.5 μB per Nd atom,,,,10.1016/j.jmmm.2017.04.002,TRUE
Bi0.80Pr0.20FeO3,,640.0,,,3,"{'a': '5.566', 'c': '13.815'}",3,8740,,0.6765,0.2705,,10.1016/j.jmmm.2021.167733,TRUE
Nd0.92Ca0.08MnO2.98,,79.0,,,-,"{'a': '5.7225', 'b': '7.5701', 'c': '5.4107'}",,,"3.69 μB (AFM), 3.55 μB (FM)",,,,10.1016/j.jmmm.2004.09.010,TRUE
Nd0.88Ca0.12MnO3,107.0,,,,-,"{'a': '5.6075', 'b': '7.6141', 'c': '5.4125'}",,,,,0.85..,,10.1016/j.jmmm.2004.09.010,TRUE
Nd0.88Ca0.12MnO2.99,87.0,,,,-,"{'a': '5.6394', 'b': '7.5988', 'c': '5.4178'}",,,,,,,10.1016/j.jmmm.2004.09.010,TRUE
Nd0.88Ca0.12MnO2.98,82.0,,,,-,"{'a': '5.6580', 'b': '7.5898', 'c': '5.4204'}",,,,,,,10.1016/j.jmmm.2004.09.010,TRUE
Nd0.88Ca0.12MnO2.96,,85.0,,,-,"{'a': '5.6966', 'b': '7.5787', 'c': '5.4208'}",,,,,,,10.1016/j.jmmm.2004.09.010,TRUE
Nd0.88Ca0.12MnO2.94,,85.0,,,-,"{'a': '5.7236', 'b': '7.5751', 'c': '5.4209'}",,,,,,,10.1016/j.jmmm.2004.09.010,TRUE
Mn0.04Ge0.96,152.666666666667,,,,,,,701001250130100150300,"0.79 μB (S100), 0.98 μB (S130), 2.48 μB (S150)",,,,10.1016/j.jmmm.2014.08.049,TRUE
Mn5Ge3,296.0,,,,,,,,2.6 μB/Mn at 4.2 K,,,,10.1016/j.jmmm.2014.08.049,TRUE
La0.65Ba0.35MnO3,310.0,,,,,{'a': '3.97'},,,,,,,10.1016/j.jmmm.2022.170030,TRUE
Sr2FeMoO6,394.0,,,,,,4,,,,,,10.1016/j.jmmm.2018.07.001,TRUE
Sr1.85Gd0.05Ba0.10FeMoO6,357.0,,,,,,4,,,,,,10.1016/j.jmmm.2018.07.001,TRUE
Sr1.70Gd0.10Ba0.20FeMoO6,357.0,,,,,,4,,,,,,10.1016/j.jmmm.2018.07.001,TRUE
Sr1.40Gd0.20Ba0.40FeMoO6,357.0,,,,,,4,,,,,,10.1016/j.jmmm.2018.07.001,TRUE
La0.8Sr0.2MnO3,298.0,,302,,,,,,5.396 μB,,,,10.1016/j.jmmm.2019.03.086,TRUE
AlFe2B2,283.0,,,,,,,,,,,,10.1016/j.jmmm.2019.03.082,TRUE
Al0.9Si0.1Fe2B2,294.0,,,,,,,,,,,,10.1016/j.jmmm.2019.03.082,TRUE
Al0.8Si0.2Fe2B2,306.0,,,,,,,,,,,,10.1016/j.jmmm.2019.03.082,TRUE
Al0.7Si0.3Fe2B2,306.0,,,,,,,,,,,,10.1016/j.jmmm.2019.03.082,TRUE
Al0.9Ga0.1Fe2B2,300.0,,,,,,,,,,,,10.1016/j.jmmm.2019.03.082,TRUE
Al0.8Ga0.2Fe2B2,304.0,,,,,,,,,,,,10.1016/j.jmmm.2019.03.082,TRUE
CoFe2O4,793.0,,,,,,,12.5,,340-4713,,,10.1016/j.jmmm.2018.04.008,TRUE
Gd23.5Fe73.2Co3.3,500.0,,,,,,,,,,,,10.1016/j.jmmm.2013.10.002,TRUE
Gd23Fe73.64Co3.36,500.0,,,,,,,,,,,,10.1016/j.jmmm.2013.10.002,FALSE
Dy,85.0,178.0,,,,,,,,,,,10.1016/j.jmmm.2015.07.067,TRUE
Mn2FeAl,,42.0,-227,-,,{'a': '6.37'},4132,,4.4 μB/f.u.,,,,10.1016/j.jmmm.2020.167205,TRUE
TiO2,300.0,,,,,,,,,503,,,10.1016/j.jmmm.2007.07.026,TRUE
HfO2,300.0,,,,,,,,,,,,10.1016/j.jmmm.2007.07.026,TRUE
ZnO,300.0,,,,,,,,,,,,10.1016/j.jmmm.2007.07.026,TRUE
Fe3Pt,320.0,,,,,{'a': '374 pm'},12,58,,,,,10.1016/j.jmmm.2007.07.025,TRUE
Sm3Co2Ge3,,51.0,-23,323-,,"{'a': '0.42186 nm', 'b': '1.06997 nm', 'c': '1.41858 nm'}",,13,1.54 μB,0.07,0.01,,10.1016/j.jmmm.2016.10.036,TRUE
Tb3Co2Ge3,,34.0,8.6,323-,,"{'a': '0.41786 nm', 'b': '1.05106 nm', 'c': '1.39728 nm'}",,,17.2 μB,6.5,,,10.1016/j.jmmm.2016.10.036,TRUE
Er3Co2Ge3,,7.0,4.6,323-,,"{'a': '0.41521 nm', 'b': '1.03578 nm', 'c': '1.38015 nm'}",,,16.7 μB,7.0,,,10.1016/j.jmmm.2016.10.036,TRUE
Ho3Ni2Ge3,,11.0,2.5,323-,,"{'a': '0.41745 nm', 'b': '1.02423 nm', 'c': '1.39915 nm'}",,,18.4 μB,8.0,,,10.1016/j.jmmm.2016.10.036,TRUE
Tb3Ni2Ge3,,33.0,,323-,,"{'a': '0.42027 nm', 'b': '1.03313 nm', 'c': '1.41114 nm'}",,,,,,,10.1016/j.jmmm.2016.10.036,TRUE
NiO,,227.714285714286,,,,"{'a': '4.176', 'b': '4.176', 'c': '4.176'}",-3,,,,,,10.1016/j.jmmm.2017.10.060,TRUE
Co66Fe4Ni1B14Si15,478.15,,,,,,,,,,,,10.1016/S0304-8853(01)01267-7,TRUE
Fe70Al30,,80.0,,3,,,,,,,,,10.1016/j.jmmm.2011.06.056,TRUE
Fe76Mo8Cu1B15,310.0,,,,,,,280,,,,,10.1016/j.jmmm.2007.02.012,TRUE
Fe74Mo8Cu1B17,340.0,,,,,,,340,,,,,10.1016/j.jmmm.2007.02.012,TRUE
TbCu2,,49.5,,,2-,,74,,9.5 μB,,,,10.1016/j.jmmm.2016.08.048,TRUE
DyCu2,,31.5,,,2-,,74,,10.2 μB,,,,10.1016/j.jmmm.2016.08.048,TRUE
HoCu2,,10.0,,,2-,"{'a': '4.2871', 'b': '6.7777', 'c': '7.2761'}",74,,10.5 μB,,,,10.1016/j.jmmm.2016.08.048,TRUE
ErCu2,,12.0,,,2-,,74,,10.1 μB,,,,10.1016/j.jmmm.2016.08.048,TRUE
MnCoGe,355.0,,,--2--,,,,,"3.9 μB/f.u. (M-phase), 2.6 μB/f.u. (P-phase)",,,,10.1016/j.jmmm.2019.166199,TRUE
Tm2Cu2In,32.5,,22.8,,22-,"{'a': '7.399', 'b': '7.399', 'c': '3.697'}",4,,3.8 μB/Tm,,,,10.1016/j.jmmm.2021.168599,TRUE
TbPd2Ge,,21.0,4.8,,3-,,,,10.2 μB,,,,10.1016/S0304-8853(03)00615-2,TRUE
DyPd2Ge,,16.0,-0.3,,3-,,,,10.4 μB,,,,10.1016/S0304-8853(03)00615-2,TRUE
HoPd2Ge,,6.5,-2.1,,3-,,,,10.6 μB,,,,10.1016/S0304-8853(03)00615-2,TRUE
ErPd2Ge,,3.0,-5.2,,3-,,,,9.4 μB,,,,10.1016/S0304-8853(03)00615-2,TRUE
FePt,770.0,,,10,,,,,,11003,,,10.1016/j.jmmm.2008.08.085,TRUE
Fe2Zr,630.0,,,,,,,2,1.54 μB,85,0.1,,10.1016/j.jmmm.2004.02.012,TRUE
Fe2Zr,255.0,,,,,,,15,1.20 μB,66,1.0,,10.1016/j.jmmm.2004.02.012,TRUE
Fe2Zr,219.0,,,,,,,5,1.18 μB,65,0.3,,10.1016/j.jmmm.2004.02.012,TRUE
Eu2CoMnO6,123.0,,,,,"{'a': '5.3343', 'b': '5.5848', 'c': '7.5808'}",21,1.32,3.75 μB/f.u. at 7 T,,1.8..,,10.1016/j.jmmm.2019.166387,TRUE
PrAl2,33.0,,,,,,,,,,,,10.1016/j.jmmm.2006.12.021,FALSE
Fe0.525Cr0.455Ni0.020,50.0,,,-,,,,,,,,,10.1016/j.jmmm.2022.169208,TRUE
NiO,780.0,525.0,,,,{'a': '4.159'},,154,,1.17,,,10.1016/j.jmmm.2016.01.057,TRUE
Mn1.1Fe0.9P0.46As0.54,287.0,,,,2,,,,,,,,10.1016/j.jmmm.2008.02.044,TRUE
La0.5Ca0.5MnO3,225.0,,,,,,,,,,,,10.1016/j.jmmm.2018.02.035,TRUE
Mn3.16Ge,365.0,390.0,,19,,"{'a': '5.53', 'c': '4.32'}",,,0.06 μB per Mn atom,34,,,10.1016/j.jmmm.2018.10.035,TRUE
Mn3.97Ge,365.0,390.0,,19,,"{'a': '5.53', 'c': '4.32'}",,,,1180,,,10.1016/j.jmmm.2018.10.035,TRUE
GdNi3Al16,,23.0,-41,,,"{'a': '0.407 nm', 'b': '1.601 nm', 'c': '2.724 nm'}",,,8.13 μB/f.u.,,,,10.1016/S0304-8853(01)01345-2,TRUE
La0.67Ca0.33Mn0.95O3,220.0,,,,,"{'a': '5.445', 'b': '5.444', 'c': '7.721'}",,,,,,,10.1016/j.jmmm.2015.08.096,TRUE
La0.67Ca0.33Mn1.0O3,240.0,,,,,"{'a': '5.442', 'b': '5.442', 'c': '7.716'}",,,,,,,10.1016/j.jmmm.2015.08.096,TRUE
La0.67Ca0.33Mn1.05O3,248.0,,,,,"{'a': '5.440', 'b': '5.441', 'c': '7.714'}",,,,,,,10.1016/j.jmmm.2015.08.096,TRUE
La0.67Ca0.33Mn1.1O3,222.0,,,,,"{'a': '5.441', 'b': '5.440', 'c': '7.725'}",,,,,,,10.1016/j.jmmm.2015.08.096,TRUE
Dy4RhAl,,18.0,-16,,,"{'a': '13.403', 'b': '13.403', 'c': '13.403'}",-43,,11 μB/Dy,,,,10.1016/j.jmmm.2023.170406,TRUE
Y2CrTaO7,143.0,,30.4,,-3,{'a': '10.20068'},-3,10,3.41 μB,,,,10.1016/j.jmmm.2020.167226,TRUE
Sm2CrTaO7,192.0,42.0,5.0,,-3,{'a': '10.34059'},-3,19,2.25 μB,,,0.00192,10.1016/j.jmmm.2020.167226,TRUE
Gd2CrTaO7,163.0,,20.6,,-3,{'a': '10.29015'},-3,7,15.9 μB,,,0.0027,10.1016/j.jmmm.2020.167226,TRUE
Ho2CrSbO7,10.0,,,,,,,,,,,,10.1016/j.jmmm.2020.167226,
Dy2CrSbO7,16.0,,,,,,,,,,,,10.1016/j.jmmm.2020.167226,
